Repository: leonard-thong/SciAnnotate

# Deep Learning Model Annotation Tool (SciAnnotate) #

## Add New Labeling Functions

- Access the file labelFunctionExecutor.py
- Implement / Import your labeling function
- Add your function and corresponding alias to LABELING_FUNCTION_SET

```
LABELING_FUNCTION_SET = {"alias": your_new_function}
```

## Release Note Sept.4 2020

### Feature:
* Labeling Function Real Time Debug
* Labeling Function Hot Append
* MD5 Color Generation, Stable color for each added labeing function

## Release Note Dec.17 2020
- Recontruct basic storage logic of annotations from labeling function, annotations from labeling function will appear in ann file like F1, F2, etc...
- Color of annotations which are not defined in visual.conf will be assigned a color based on MD5 hash (Frontend control)
- Remove unnecessary error comments to improve visual effect

### To developers
- All feature returns which will be rendered by frontend must use get_document to return a complete object

### New Labeling Function Example
```python
import sys
import re
def contactLabeler(text="", entity_index=None):
    res = dict()
    entities = [
        ["F" + str(next(entity_index)), "Contact-Email", [(pos.start(), pos.end())], text[pos.start(): pos.end()]]
        for pos in re.finditer("^[a-zA-Z0-9_-]+@[a-zA-Z0-9_-]+(\.[a-zA-Z0-9_-]+)+$", text)
    ]
    entities.extend(
        [
            ["F" + str(next(entity_index)), "Contact-Phone", [(pos.start(), pos.end())], text[pos.start(): pos.end()]]

**Contents of this data release**:

        .
        ├── data/
        ├── ent2count-sorted.txt
        ├── etype2count-sorted.txt
        ├── fex-dev-fnames.txt
        ├── fex-test-fnames.txt
        ├── ner-dev-fnames.txt
        ├── ner-test-fnames.txt
        ├── ner-train-fnames.txt
        ├── README.md
        ├── sentcount2papercount-sorted.txt
        ├── sentlen2sentcount-sorted.txt
        ├── sfex-dev-fnames.txt
        ├── sfex-test-fnames.txt
        ├── sfex-train-fnames.txt
        └── tok2count-sorted.txt


**Description of contents**:

*Data Description:*

`data/`: Raw annotations created with the [dlmat annotation tool][1]. Every annotated
paper contains a .ann and a .txt file. The .ann file contains, entity and 
relation annotations. The .txt file contains 3 lines, the doi of the paper, the
title of the paper and the synthesis-procedure text of the paper. This directory
contains annotations for 230 papers. The annotations are in the [dlmat Standoff
format][2].

`fex-{dev/test}-fnames.txt`: The files in the "data/" subdirectory corresponding
to the dev and test splits for an unsupervised frame extraction (fex) task. Since 
the task is primarily trained on unlabelled data we only release test and development 
data.

`ner-{dev/test/train}-fnames.txt`: The files in the "data/" subdirectory 
corresponding to the dev, test and train files for the named entity extraction
(ner) task.

`sfex-{dev/test/train}-fnames.txt`: The files in the "data/" subdirectory 
corresponding to the dev, test and train files for the supervised frame extraction 
task.

*Dataset statistics:*

`ent2count-sorted.txt`: The entities labelled in the data vs the number of 
times these entities were labelled.

`etype2count-sorted.txt`: The entity types labelled vs the number of 
times these entity types were labelled.

`sentcount2papercount-sorted.txt`: The number of sentences that in a given 
synthesis procedure vs the number of papers with the said number of sentences.
Sentence segmentation was performed automatically with the [ChemDataExtractor][3]
python package.

`sentlen2sentcount-sorted.txt`: The number of tokens in a sentence vs the number
of sentences with the said number of tokens. Sentence tokenization was performed
automatically with the ChemDataExtractor tool.

`tok2count-sorted.txt`: The tokens vs the number of times the tokens occur in 
the dataset. Sentence tokenization was performed automatically with the 
ChemDataExtractor tool.

`README.md`: This file.

**License**
MIT Open Source License

**Contact**
edwardk@mit.edu, smysore@cs.umass.edu

**Citation**
```
@inproceedings{mysore-etal-2019-materials,
    title = "The Materials Science Procedural Text Corpus: Annotating Materials Synthesis Procedures with Shallow Semantic Structures",
    author = "Mysore, Sheshera  and
      Jensen, Zachary  and
      Kim, Edward  and
      Huang, Kevin  and
      Chang, Haw-Shiuan  and
      Strubell, Emma  and
      Flanigan, Jeffrey  and
      McCallum, Andrew  and
      Olivetti, Elsa",
    booktitle = "Proceedings of the 13th Linguistic Annotation Workshop",
    month = aug,
    year = "2019",
    address = "Florence, Italy",
    publisher = "Association for Computational Linguistics",
    url = "https://www.aclweb.org/anthology/W19-4007",
    doi = "10.18653/v1/W19-4007",
    pages = "56--64"
}
```



[1]: http://dlmat.nlplab.org/index.html
[2]: http://dlmat.nlplab.org/standoff.html
[3]: https://pypi.org/project/ChemDataExtractor/1.2.2/

File: data/annotated-materials/annotated-materials/101002pssa201127501.txt
10.1002/pssa.201127501
Enhanced thermoelectric performance of Ag0.8Pb18SbTe20 alloyed with Se
The Ag0.8Pb18SbTe20-xSex samples were prepared with tellurium (99.999% purity), lead (99.9%), antimony (99.999%), silver (99.9%), and selenium (99.95%) powders as sources, which were weighed according to the stoichiometric ratio. After being uniformly mixed in an agate mortar under argon protection inside a glove box, the mixtures were pressed into a disk with diameter of 10 mm and height of 4 mm. The pole-shaped samples were assembled for high-pressure synthesis. The Ag0.8Pb18SbTe20-xSex compounds were prepared in a cubic anvil high-pressure apparatus (SPD 6 x 1200T) with a sample chamber of 23 mm on an edge at 1200-1300 K and 4.0 GPa. The temperature and pressure were maintained for 20 min. After that, the electrical power for heating was cut off and the pressure was released. The pressure was estimated by the oil press load, which was calidlmated by the pressure-induced phase transitions of bismuth, thallium, and barium metals. The temperature was estimated by the relationship of input heater power and temperature, which was measured by the platinum-rhodium thermocouples.

File: data/annotated-materials/annotated-materials/101016jconbuildmat201308047.txt
10.1016/j.conbuildmat.2013.08.047
Strength and microstructure of water treatment residue-based geopolymers containing heavy metals
Geopolymer was synthesized from calcined WTR with an initial SiO2:Al2O3 ratio of 1.78. Analytical-grade NaOH solution from Merck was reacted with calcined and non-calcined WTR at an Na2O:Si2O ratio of 0.25. The proportion of each mixture is shown in Table 2. The water used for each mixture was determined using ASTM Method C 187-68 [2]. NaOH was dissolved in the water mixture and then added to the solid mixture and mixed for 15 min to homogenize the sample. The mixtures were then transferred to cylindrical PVC molds (diameter 35 mm, height 70 mm), and vidlmated for 2 min to remove entrapped air bubbles. The samples were demolded after 24 h, wrapped with cling film to prevent the loss of water and allowed to cure at an ambient temperature of 28 +- 2 degC. The development of strength and the characteristics of the microstructure were used to understand the geopolymerization reaction between the WTR and NaOH. The optimum calcining temperature of the WTR was determined according to the development of strength in the specimens and was used to prepare WTR for further study of metal immobilization. EPS was added to the binders (WTR and NaOH) at 0%, 30%, and 50% by weight.

File: data/annotated-materials/annotated-materials/101016jconbuildmat201405031.txt
10.1016/j.conbuildmat.2014.05.031
Characterization of mechanical and microstructural properties of palm oil fuel ash geopolymer cement paste
The palm oil fuel ash (POFA), obtained from burning of palm oil shells, husk and fibers, was collected from a mill at Johor State, south of Malaysia. The raw palm oil fuel ash was oven dried at 110 +- 5 degC for 24 h , sieved with a 300 μm sieve to remove large unwanted particles and incompletely combusted materials [49] and [50], and then it was ground by a modified Los Angeles machine [42]. The specific surface area after grinding was 0.915 m2/g. The chemical composition of the POFA by XRF test is shown in Table 1. As can be seen, major components are SiO2 and CaO with concentrations of 47.37% and 11.83%, respectively with a low amount of Al2O3 (3.53%). The relatively high amount of CaO available in the POFA is most likely from lime and fertilizer [41]. It is worth to mention that POFA is a not toxic waste material in terms of heavy metals leachability [51].
Sodium hydroxide and sodium silicate were chosen as alkali activators in this investigation. The sodium hydroxide was in industrial-grade with minimum 99% purity. Industrial grade water glass (Na2SiO3) solution was chosen with a chemical composition of 15.33% Na2O, 31.28% SiO2, and 53% H2O. The alkaline activator selection was based on the recommendations in [34], [53], [54] and [55]. The alkali activation solution was prepared by mixing Na2SiO3 with NaOH within ratios ranged between 0.5 and 3.0 [34].
Preliminary experiments were conducted to study the alkali activation of POFA [56]. It revealed that raw POFA cannot be used without sieving and grinding because of the low compressive strength results which is related to the porous structure and high demands for the alkaline activator. Experimental program was designed in order to investigate the ability of POFA to be incorporated in geopolymer technology. NaOH solution was mixed with Na2SiO3 to produce six ratios (0.5, 1.0, 1.5, 2.0, 2.5, and 3) to prepare alkaline activator solution 24 h prior to use. Ground POFA and the alkaline activator were then mixed with two solid-to-liquid ratios (1.0, 1.32) as in [34], [53], [57] and [58]. Two groups of twelve mixes were prepared based on the solid to liquid ratio as shown in Table 2. Mix one with sodium silicate to sodium hydroxide ratio (0.5) was unable to be used; the geopolymer paste had such low workability that could not be cast in molds.
The palm oil fuel ash was mixed directly with the alkaline activator. First the ash was discharged to the mixer pan, and then the alkaline was added and mixed for 1.0 min at a normal speed rate (gear one). Then, the mixer stopped for 10-20 s in order to scrap the un-mixed ash on the sides of the paddle and the pan, then the mixing was continued with a medium speed (gear two) for another 1.0 min in accordance to ASTM C305 [59]. All the geopolymer paste mixes were blended and produced with a small blender (HOBART Mixer). The fresh geopolymer paste was then cast into 50 x 50 x 50 mm iron molds in two layers immediately after mixing. To compact the specimen, each layer was vidlmated by a vidlmating table for 25-30 s. This procedure was used to remove the bubbles from the paste. After casting and vidlmating, oven curing was applied directly at 60 degC for 2 h. The molds were then kept in the laboratory to reach ambient temperature. The specimens were kept in a plastic bags after de-molding to prevent any moisture loss and were stored to the date of testing [55].

File: data/annotated-materials/annotated-materials/101016jelectacta201404056.txt
10.1016/j.electacta.2014.04.056
Effects of highly crumpled graphene nanosheets on the electrochemical performances of pseudocapacitor electrode materials

The nickel foam was purchased from Shanghai Zhongwei New Material Co., Ltd. The pore size of the nickel foam ranges from 0.1 mm to 10 mm and its volume density is 0.1 to 0.8 g cm-3. All chemicals were of analytical grade and used without further purification. GS was made via a modified Hummers method followed by a thermal exfoliation (at 800 degC for 1 min under a H2/Ar atmosphere with 10 degC/min heating rate). In a typical synthesis process, 5 mg GS and 0.3 g NiCl2*6H2O were dispersed in 20 ml distilled water and subjected to ultrasonic vidlmation to form a homogeneous suspension, respectively. The two former suspensions were homogeneously mixed with each other and subjected to ultrasonic vidlmation for a while, and then freeze drying (named as M1). The 1.03 g NaH2PO2*H2O was grinded in a mortar and mixed with M1. Then, the mixture was calcined at 500 degC for 1 h with 2 degC/min heating rate and cooled to room temperature under a flow of Ar (99.999%). The solid obtained was washed thoroughly with distilled water and absolute ethyl alcohol to remove the by-products. After that, the wet products were dried at 80 degC for 12 h in a vacuum oven.

File: data/annotated-materials/annotated-materials/101016jjssc201203030.txt
10.1016/j.jssc.2012.03.030
Thermoelectric properties and nonstoichiometry of GaGeTe

Polycrystalline samples Ga1+xGe1-xTe (x=-0.03/0.07) and GaGeTe1-y (y=-0.02/0.02) were synthesized from elements Ga, Ge and Te of 5 N purity. The mixture of elements was heated in evacuated quartz ampoules at 1220 K for 75 min and quenched in air. The ampoules were further annealed at 770 K for 3 day to reach equilibrium. Products were powdered for one minute in a vidlmating mill under hexane and identified by X-ray diffraction (XRD). Bulk samples, rectangular with dimensions of 15x3.5x2 mm3 (for all measurements except thermal conductivity) and round ones of diameter d=12 mm and thickness 2 mm (for thermal conductivity) were prepared from the powder using a high-pressure/high-temperature (820 K/85 MPa) technique in a graphite die. The density of the samples (calculated from geometry and weight) was always higher than 95% of its theoretical value.

File: data/annotated-materials/annotated-materials/101039c5ta01668a.txt
10.1039/c5ta01668a
Hysteresis-free and highly stable perovskite solar cells produced via a chlorine-mediated interdiffusion method
All chemicals were purchased from commercial suppliers and used as received unless stated otherwise. PbI2 (Sigma Aldrich, 99%) and methyl ammonium iodide (MAI) (Wako Chem., 98%) were dissolved in anhydrous N,N-dimethylformamide (Wako chem., 99.5%) (400 mg ml-1) and anhydrous 2-propanol (Wako chem.) (50 mg ml-1), respectively. For chlorine doping, 5-20 wt% MACl (Wako chem.) was mixed with the MAI solution. PC61BM (Solenne or Lumitec, 99%) solution (2 wt%) dissolved in anhydrous chlorobenzene (Wako chem., 99%) was used for coating of the electron selective layer. All the solutions were filtered using 0.45 μm syringe filters to avoid the risk of particle formation. UV-curable resins (NagaseChemtex XNR5516Z) were used to seal devices with cavity glasses. The X-ray diffraction patterns of MAPbI3 and MAPbI3-xClx were collected using Bruker D8 advanced X-ray diffractometer (CuKα radiation, λ = 1.54050 Å). The top surface and cross-sectional images were taken by a high resolution scanning electron microscope at 5 kV accelerating voltage (Hitachi-4800). Additionally, elemental mapping was done using energy dispersive X-ray measurement mode at accelerating voltage of 10 kV. The current density-voltage (J-V) characteristics under 1 sun with an AM 1.5G spectral filter (100 mW cm-2, calidlmated with a Si reference cell, emission spectrum in Fig. S9+) and incident monochromatic photon to current conversion efficiency (IPCE) spectra or External quantum efficiency (EQE) were measured with a CEP-200BX spectrometer (Bunkokeiki, Tokyo, Japan) at room temperature. To investigate the hysteresis behaviour scan rates were varied from 0.02 to 0.3 V s-1. Histogram of over 240 devices were generated from the devices using 0.18 cm2 aperture mask.
